Repository: TianhuaJu/ActivitybyUEM-Miedema

# AlloyAct Pro

基于UEM-Miedema模型的专业合金热力学计算软件。

## 功能特点

### 1. 活度计算
- **单点活度计算**: 计算指定温度和成分下的活度系数
- **活度随温度变化**: 分析活度系数与温度的关系
- **活度随浓度变化**: 分析活度系数与成分的关系
- **合金添加模拟**: 模拟向合金中添加元素的效果

### 2. 热力学性质
- **混合焓/熵/Gibbs能**: 计算合金混合的热力学量
- **相互作用系数**: Wagner一阶相互作用系数
- **二阶相互作用系数**: 高阶相互作用参数

### 3. 相图与相平衡
- **二元相图**: 计算并绘制二元合金相图
- **多相平衡**: 计算多元合金的多相平衡

### 4. 溶解度与析出
- **化合物溶解度积**: 计算碳化物、氮化物等化合物的溶解度积
- **析出温度**: 预测溶质析出的临界温度
- **过饱和度分析**: 判断合金的析出倾向

## 项目结构

```
ActivitybyUEM-Miedema/
├── Main.py                     # 程序入口
├── __init__.py                 # 包初始化
├── README.md                   # 项目说明
│
├── calculations/               # 核心计算模块
│   ├── __init__.py

File: database/data/unary50.tdb (part 2 of 3)
$ Version 5.0 of Unary database - 2 June 2009
 -4439.3+133.007*T-24.5177*T*LN(T)-6E-3*T**2+69600*T**(-1);  1519.00 Y
 -27070.1+310.7894*T-48*T*LN(T)+386.196E28*T**(-9);  2000.00 N !
$ -------------------------------------
  
$ Mo
$ -------------------------------------
 FUNCTION GHSERMO  298.15
 -7746.302+131.9197*T-23.56414*T*LN(T)-3.443396E-3*T**2+0.566283E-6*T**3
 +65812*T**(-1)-0.130927E-9*T**4;  2896.00 Y
 -30556.41+283.559746*T-42.63829*T*LN(T)-4849.315E30*T**(-9);  5000.00 N !
 
 FUNCTION GLIQMO 298.15 41831.347-14.694912*T+424.519E-24*T**7+GHSERMO; 2896 Y
 3538.963+271.6697*T-42.63829*T*LN(T);  5000.00 N !
 
 FUNCTION GFCCMO 298.15 15200+0.63*T+GHSERMO; 5000 N !
 
 FUNCTION GHCPMO 298.15 11550+GHSERMO; 5000 N !
$ -------------------------------------
 
$ N
$ -------------------------------------
$ DATA FOR 1/2N2<GAS>
 FUNCTION GHSERN  298.15
 -3750.675-9.45425*T-12.7819*T*LN(T)-1.76686E-3*T**2+0.002681E-6*T**3
 -32374*T**(-1);   950.00 Y
 -7358.85+17.2003*T-16.3699*T*LN(T)-0.65107E-3*T**2+0.030097E-6*T**3
 +563070*T**(-1);  3350.00 Y
 -16392.8+50.26*T-20.4695*T*LN(T)+0.239754E-3*T**2-0.008333E-6*T**3
 +4596375*T**(-1);  6000.00 N !

 FUNCTION GLIQN 298.15 29950+59.02*T+GHSERN; 6000 N !
$ -------------------------------------
 
$ Na
$ -------------------------------------
 FUNCTION GHSERNA  200.00
 -11989.434+260.548732*T-51.0393608*T*LN(T)+72.306633E-3*T**2
 -43.638283E-6*T**3+132154*T**(-1);   370.87 Y
 -11009.884+199.619999*T-38.1198801*T*LN(T)+9.745854E-3*T**2-1.70664E-6*T**3
 +34342*T**(-1)+165.071E21*T**(-9);  2300.00 N !
 
 FUNCTION GLIQNA 200 2581.02-6.95218*T-276.132E-20*T**7+GHSERNA; 370.87 Y
 -8400.44+192.587343*T-38.1198801*T*LN(T)+9.745854E-3*T**2-1.70664E-6*T**3
 +34342*T**(-1);  2300.00 N !
 
 FUNCTION GHCPNA 200 -104+2*T+GHSERNA; 2300 N !
 
 FUNCTION GFCCNA 200 -50+1.3*T+GHSERNA; 2300 N !
$ -------------------------------------
 
$ Nb
$ -------------------------------------
 FUNCTION GHSERNB  298.15
 -8519.353+142.045475*T-26.4711*T*LN(T)+0.203475E-3*T**2-0.35012E-6*T**3
 +93399*T**(-1);  2750.00 Y
 -37669.3+271.720843*T-41.77*T*LN(T)+1528.238E29*T**(-9);  6000.00 N !
 
 FUNCTION GLIQNB 298.15 29781.555-10.816418*T-306.098E-25*T**7+GHSERNB; 2750 Y
 -7499.398+260.756148*T-41.77*T*LN(T);  6000.00 N !
 
 FUNCTION GFCCNB 298.15 13500+1.7*T+GHSERNB; 6000 N !
 
 FUNCTION GHCPNB 298.15 10000+2.4*T+GHSERNB; 6000 N !
$ -------------------------------------
 
$ Nd
$ -------------------------------------
 FUNCTION GHSERND  298.15
 -8402.93+111.10239*T-27.0858*T*LN(T)+0.556125E-3*T**2-2.6923E-6*T**3
 +34887*T**(-1);   900.00 Y
 -6984.083+83.662617*T-22.7536*T*LN(T)-4.20402E-3*T**2-1.802E-6*T**3;  1128.00 Y
 -225610.846+1673.040749*T-238.1828733*T*LN(T)+78.615997E-3*T**2
 -6.048207E-6*T**3+38810350*T**(-1);  1799.00 Y
 -25742.331+276.257088*T-48.7854*T*LN(T);  1800.00 N !
 
 FUNCTION GBCCND   298.15
 -6965.635+110.556109*T-27.0858*T*LN(T)+0.556125E-3*T**2-2.6923E-6*T**3
 +34887*T**(-1);   400.00 Y
 7312.2-153.033976*T+14.9956777*T*LN(T)-50.479E-3*T**2+7.287217E-6*T**3
 -831810*T**(-1);  1128.00 Y
 -18030.266+239.677322*T-44.5596*T*LN(T);  1289.00 Y
 334513.017-2363.919899*T+311.409193*T*LN(T)-156.030778E-3*T**2
 +12.408421E-6*T**3-64319604*T**(-1);  1799 Y
 -24495.579+274.879155*T-48.7854*T*LN(T); 1800 N !
 
 FUNCTION GLIQND   298.15
 -3351.187+109.517314*T-27.0858*T*LN(T)+0.556125E-3*T**2-2.6923E-6*T**3
 +34887*T**(-1);   300.00 Y
 5350.01-86.593963*T+5.357301*T*LN(T)-46.955463E-3*T**2+6.860782E-6*T**3
 -374380*T**(-1);  1128.00 Y
 -16335.232+268.625903*T-48.7854*T*LN(T);  1800.00 N !

 FUNCTION GFCCND 298.15 500+GHSERND; 1800 N !

 FUNCTION GHCPND 298.15 1500-0.415725*T+GHSERND; 1800 N !
$ -------------------------------------
 
$ Ni
$ -------------------------------------
 FUNCTION GHSERNI  298.15
 -5179.159+117.854*T-22.096*T*LN(T)-4.8407E-3*T**2;  1728.00 Y
 -27840.620+279.134977*T-43.1*T*LN(T)+1127.54E28*T**(-9);  3000.00 N !
 
 FUNCTION GLIQNI 298.15 16414.686-9.397*T-382.318E-23*T**7+GHSERNI; 1728 Y
 -9549.817+268.597977*T-43.1*T*LN(T); 3000 N !
 
 FUNCTION GBCCNI 298.15 8715.084-3.556*T+GHSERNI; 3000 N !
 
 FUNCTION GHCPNI 298.15 1046+1.2552*T+GHSERNI; 3000 N !
$ -------------------------------------
 
$ Np
$ -------------------------------------
 FUNCTION GHSERNP  298.15
 241.888-57.531347*T+4.0543*T*LN(T)-41.27725E-3*T**2-402857*T**(-1);   553.00 Y
 -57015.112+664.27337*T-102.523*T*LN(T)+28.4592E-3*T**2-2.483917E-6*T**3
 +4796910*T**(-1);  1799.00 Y
 -12092.736+255.780866*T-45.3964*T*LN(T);  4000.00 N !
 
 FUNCTION GBCCNP   298.15
 -3224.664+174.911817*T-35.177*T*LN(T)-2.51865E-3*T**2+0.514743E-6*T**3
 +302225*T**(-1);   856.00 Y
 -2366.486+180.807719*T-36.401*T*LN(T);   917.00 Y
 50882.281-297.324358*T+30.7734*T*LN(T)-34.3483E-3*T**2+2.707217E-6*T**3
 -7500100*T**(-1);  1999.00 Y
 -14879.686+254.773087*T-45.3964*T*LN(T);  4000.00 N !
 
 FUNCTION GLIQNP   298.15
 -4627.18+160.024959*T-31.229*T*LN(T)-16.3885E-3*T**2+2.941883E-6*T**3
 +439915*T**(-1);   917.00 Y
 -7415.255+247.671446*T-45.3964*T*LN(T);  4000.00 N !
$ -------------------------------------
 
$ O
$ -------------------------------------
 FUNCTION GHSERO   298.15
 -3480.87-25.503038*T-11.1355*T*LN(T)-5.098875E-3*T**2+0.661845833E-6*T**3
 -38365*T**(-1);  1000.00 Y
 -6568.763+12.659879*T-16.8138*T*LN(T)-0.5957975E-3*T**2+0.006781E-6*T**3
 +262905*T**(-1);  3300.00 Y
 -13986.728+31.259624*T-18.9536*T*LN(T)-0.425243E-3*T**2+0.010721E-6*T**3
 +4383200*T**(-1);  6000.00 N !

 FUNCTION GLIQO 298.15 -2648.9+31.44*T+GHSERO; 6000 N !

 FUNCTION GBCCO 298.15 30000+GHSERO; 6000 N !

 FUNCTION GFCCO 298.15 30000+GHSERO; 6000 N !
$ -------------------------------------
 
$ Os
$ -------------------------------------
 FUNCTION GHSEROS  298.15
 -7196.978+126.369531*T-23.5710242*T*LN(T)-1.90427E-3*T**2;  3306.00 Y
 644910.07-1935.213696*T+224.9980343*T*LN(T)-42.489827E-3*T**2+1.173861E-6*T**3
 -312569031*T**(-1);  5500.00 N !
 
 FUNCTION GLIQOS   298.15
 29263.192+117.895788*T-23.5710242*T*LN(T)-1.90427E-3*T**2;  1000.00 Y
 68715.318-198.324341*T+19.9382156*T*LN(T)-20.464464E-3*T**2+1.014279E-6*T**3
 -6237261*T**(-1);  3306.00 Y
 -15903.192+336.874526*T-50*T*LN(T);  5500.00 N !
 
 FUNCTION GFCCOS 298.15 13000-2.5*T+GHSEROS; 5500 N !
 
 FUNCTION GBCCOS 298.15 27500-4.4*T+GHSEROS; 5500 N !
$ -------------------------------------
 
$ P
$ -------------------------------------
 FUNCTION GHSERP   250.00
 -43821.799+1026.693886*T-178.426*T*LN(T)+290.708E-3*T**2-104.022667E-6*T**3
 +1632695*T**(-1);   317.30 Y
 -9587.448+152.341487*T-28.7335301*T*LN(T)+1.715669E-3*T**2-0.22829E-6*T**3
 +172966*T**(-1);  1000.00 Y
 -8093.075+135.876831*T-26.326*T*LN(T);  3000.00 N !
 
 FUNCTION GLIQP    250.00
 -26316.111+434.930931*T-70.7440584*T*LN(T)-2.898936E-3*T**2+39.049371E-6*T**3
 +1141147*T**(-1);   317.30 Y
 -7232.449+133.291873*T-26.326*T*LN(T);  3000.00 N !
 
 FUNCTION GREDP    250.00
 -25976.559+148.672002*T-25.55*T*LN(T)+3.4121E-3*T**2-2.418867E-6*T**3
 +160095*T**(-1);   500.00 Y
 -21723.721+77.671737*T-14.368*T*LN(T)-9.57685E-3*T**2+0.393917E-6*T**3
 -141375*T**(-1);   852.35 Y
 -119408.413+1026.02962*T-149.4495562*T*LN(T)+67.272364E-3*T**2
 -6.651929E-6*T**3+12495943*T**(-1);  1500.00 Y
 -24524.119+153.839181*T-26.326*T*LN(T);  3000.00 N !
 
 FUNCTION GBCCP    250.00
 18792.241+135.412002*T-25.55*T*LN(T)+3.4121E-3*T**2-2.418867E-6*T**3
 +160095*T**(-1);   500.00 Y
 23045.079+64.411737*T-14.368*T*LN(T)-9.57685E-3*T**2+0.393917E-6*T**3
 -141375*T**(-1);   852.35 Y
 -74639.613+1012.76962*T-149.4495562*T*LN(T)+67.272364E-3*T**2
 -6.651929E-6*T**3+12495943*T**(-1);  1500.00 Y
 20244.681+140.579181*T-26.326*T*LN(T);  3000.00 N !
 
 FUNCTION GFCCP    250.00
 10842.441+135.534002*T-25.55*T*LN(T)+3.4121E-3*T**2-2.418867E-6*T**3
 +160095*T**(-1);   500.00 Y
 15095.279+64.533737*T-14.368*T*LN(T)-9.57685E-3*T**2+0.393917E-6*T**3
 -141375*T**(-1);   852.35 Y
 -82589.413+1012.89162*T-149.4495562*T*LN(T)+67.272364E-3*T**2
 -6.651929E-6*T**3+12495943*T**(-1);  1500.00 Y
 12294.881+140.701181*T-26.326*T*LN(T);  3000.00 N !
$ -------------------------------------
 
$ Pa
$ -------------------------------------
 FUNCTION GHSERPA   298.15
 -7681.561+111.973215*T-23.9116*T*LN(T)-6.21325E-3*T**2;  1443.00 Y
 27955.763-177.320253*T+16.305*T*LN(T)-26.3416E-3*T**2+1.884933E-6*T**3
 -5908900*T**(-1);  2176.00 Y
 -29949.683+288.308639*T-47.2792*T*LN(T);  4000.00 N !
 
 FUNCTION GBCCPA    298.15
 781.847+71.957409*T-18.203*T*LN(T)-13.22095E-3*T**2+1.337387E-6*T**3
 -101600*T**(-1);  1443.00 Y
 -10955.948+220.478519*T-39.748*T*LN(T);  1845.00 Y
 284495.194-1397.150521*T+171.108*T*LN(T)-63.7105E-3*T**2+3.343867E-6*T**3
 -74992000*T**(-1);  2710.00 Y
 -27885.171+286.096187*T-47.2792*T*LN(T);  4000.00 N !
 
 FUNCTION GLIQPA   298.15
 8499.539+102.429215*T-23.9116*T*LN(T)-6.21325E-3*T**2;  1088.00 Y
 48013.96-278.789916*T+30.336*T*LN(T)-37.2478E-3*T**2+3.075017E-6*T**3
 -5064250*T**(-1);  1845.00 Y
 -12508.174+277.955437*T-47.2792*T*LN(T);  4000.00 N !
$ -------------------------------------
 
$ Pb
$ -------------------------------------
 FUNCTION GHSERPB   298.15
 -7650.085+101.700244*T-24.5242231*T*LN(T)-3.65895E-3*T**2-0.24395E-6*T**3;
  600.61 Y
 -10531.095+154.243182*T-32.4913959*T*LN(T)+1.54613E-3*T**2+805.448E23*T**(-9);
 1200.00 Y
 4157.616+53.139072*T-18.9640637*T*LN(T)-2.882943E-3*T**2+0.098144E-6*T**3
 -2696755*T**(-1)+805.448E23*T**(-9);  2100.00 N !
 
 FUNCTION GLIQPB 298.15 4672.124-7.750683*T-60.19E-20*T**7+GHSERPB; 600.61 Y
 -5677.958+146.176046*T-32.4913959*T*LN(T)+1.54613E-3*T**2;  1200.00 Y
 9010.753+45.071937*T-18.9640637*T*LN(T)-2.882943E-3*T**2+0.098144E-6*T**3
 -2696755*T**(-1);  2100.00 N !
 
 FUNCTION GHCPPB 298.15 300+1*T+GHSERPB; 2100 N !
 
 FUNCTION GBCCPB 298.15 2400-1.1*T+GHSERPB; 2100 N !
$ -------------------------------------
 
$ Pd
$ -------------------------------------
 FUNCTION GHSERPD   298.15
 -10204.027+176.076315*T-32.211*T*LN(T)+7.120975E-3*T**2-1.919875E-6*T**3
 +168687*T**(-1);   900.00 Y
 917.062+49.659892*T-13.5708*T*LN(T)-7.17522E-3*T**2+0.191115E-6*T**3
 -1112465*T**(-1);  1828.00 Y
 -67161.018+370.102147*T-54.2067086*T*LN(T)+2.091396E-3*T**2-0.062811E-6*T**3
 +18683526*T**(-1);  4000.00 N !
 
 FUNCTION GLIQPD    298.15
 1302.731+170.964153*T-32.211*T*LN(T)+7.120975E-3*T**2-1.919875E-6*T**3
 +168687*T**(-1);   600.00 Y
 23405.778-116.918419*T+10.8922031*T*LN(T)-27.266568E-3*T**2+2.430675E-6*T**3
 -1853674*T**(-1);  1828.00 Y
 -12373.637+251.416903*T-41.17*T*LN(T);  4000.00 N !
 
 FUNCTION GBCCPD 298.15 10500-1.8*T+GHSERPD; 4000 N !
 
 FUNCTION GHCPPD 298.15 2000+0.1*T+GHSERPD; 4000 N !
$ -------------------------------------
 
$ Pr
$ -------------------------------------
 FUNCTION GHSERPR   298.15
 -18803.379+356.587384*T-68.9176*T*LN(T)+72.929E-3*T**2-25.184333E-6*T**3
 +507385*T**(-1);   500.00 Y
 -7246.848+82.427384*T-22.8909*T*LN(T)-4.97126E-3*T**2-1.22951E-6*T**3;
  800.00 Y
 95411.023-1073.551114*T+146.764*T*LN(T)-128.8205E-3*T**2+15.592233E-6*T**3
 -11588800*T**(-1);  1068.00 Y
 -481663.131+4234.333112*T-606.1203107*T*LN(T)+305.181506E-3*T**2
 -30.994702E-6*T**3+70926840*T**(-1);  1204.00 Y
 -20014.678+227.685155*T-42.9697*T*LN(T);  3800.00 N !
 
 FUNCTION GBCCPR    298.15
 -2863.651+28.274853*T-13.7470527*T*LN(T)-22.84377E-3*T**2+3.542468E-6*T**3
 -87486*T**(-1);  1068.00 Y
 -11985.919+188.657121*T-38.451*T*LN(T);  1204.00 Y
 953.224+100.826281*T-26.6824313*T*LN(T)-4.106833E-3*T**2+0.176214E-6*T**3
 -2473024*T**(-1);  3800.00 N !
 
 FUNCTION GLIQPR    298.15
 3848.961-29.099465*T-4.7344931*T*LN(T)-35.119723E-3*T**2+5.427467E-6*T**3
 -207406*T**(-1);  1068.00 Y
 -10539.574+219.508805*T-42.9697*T*LN(T);  3800.00 N !
$ -------------------------------------
 
$ Pt
$ -------------------------------------
 FUNCTION GHSERPT   298.15
 -7595.631+124.388275*T-24.5526*T*LN(T)-2.48297E-3*T**2-0.020138E-6*T**3
 +7974*T**(-1);  1300.00 Y
 -9253.174+161.529615*T-30.2527*T*LN(T)+2.321665E-3*T**2-0.656946E-6*T**3
 -272106*T**(-1);  2041.50 Y
 -222048.216+1019.358919*T-136.192996*T*LN(T)+20.454938E-3*T**2
 -0.759259E-6*T**3+71539020*T**(-1);  4000.00 N !
 
 FUNCTION GLIQPT    298.15
 12518.385+115.113092*T-24.5526*T*LN(T)-2.48297E-3*T**2-0.020138E-6*T**3
 +7974*T**(-1);   600.00 Y
 19023.491+32.94182*T-12.3403769*T*LN(T)-11.551507E-3*T**2+0.931516E-6*T**3
 -601426*T**(-1);  2041.50 Y
 1404.468+205.858962*T-36.5*T*LN(T);  4000.00 N !
 
 FUNCTION GBCCPT 298.15 15000-2.4*T+GHSERPT; 4000 N !
 
 FUNCTION GHCPPT 298.15 2500+0.1*T+GHSERPT; 4000 N !
$ -------------------------------------
 
$ Pu
$ -------------------------------------
 FUNCTION GHSERPU   298.15
 -7396.309+80.301382*T-18.1258*T*LN(T)-22.41E-3*T**2;   400.00 Y
 -16605.962+236.786603*T-42.4187*T*LN(T)-1.34493E-3*T**2+0.263443E-6*T**3
 +579325*T**(-1);   944.00 Y
 -14462.156+232.961553*T-42.248*T*LN(T);  3000.00 N !
 
 FUNCTION GBCCPU    298.15
 -1358.984+116.603882*T-27.094*T*LN(T)-9.105E-3*T**2+2.061667E-6*T**3
 +20863*T**(-1);   745.00 Y
 -2890.817+156.878957*T-33.72*T*LN(T);   956.00 Y
 29313.619-132.788248*T+6.921*T*LN(T)-20.23305E-3*T**2+1.426922E-6*T**3
 -4469245*T**(-1);  2071.00 Y
 -15400.585+227.421855*T-42.248*T*LN(T);  3000.00 N !
 
 FUNCTION GFCCPU    298.15
 -3920.781+127.586536*T-28.4781*T*LN(T)-5.4035E-3*T**2;   990.00 Y
 3528.208+41.52572*T-15.7351*T*LN(T)-15.4772E-3*T**2+1.524942E-6*T**3
 -864940*T**(-1);  1464.00 Y
 -12865.948+226.18075*T-42.248*T*LN(T);  3000.00 N !
 
 FUNCTION GLIQPU 298.15 6608.1-12.5133*T+GHSERPU; 3000 N !
$ -------------------------------------
 
$ Rb
$ -------------------------------------
 FUNCTION GHSERRB   200.00
 -21669.733+583.580988*T-115.2825888*T*LN(T)+262.77612E-3*T**2
 -152.236932E-6*T**3+385754*T**(-1);   312.46 Y
 -7823.397+117.050578*T-29.1775424*T*LN(T)+0.412369E-3*T**2-0.46822E-6*T**3
 -126310*T**(-1)-555.029E20*T**(-9);   900.00 Y
 -39488.142+450.974149*T-77.7006456*T*LN(T)+33.795632E-3*T**2-4.829082E-6*T**3
 +3778006*T**(-1)-555.029E20*T**(-9);  1600.00 Y
 -159742.511+1287.789466*T-191.2627736*T*LN(T)+81.61687E-3*T**2
 -8.61653E-6*T**3+27738456*T**(-1)-555.029E20*T**(-9);  2100.00 N !
 
 FUNCTION GLIQRB 200 2217.552-7.110486*T+144.078E-19*T**7+GHSERRB; 312.46 Y
 -5650.532+110.090262*T-29.1775424*T*LN(T)+0.412369E-3*T**2-0.46822E-6*T**3
 -126310*T**(-1);   900.00 Y
 -37315.276+444.013833*T-77.7006456*T*LN(T)+33.795632E-3*T**2-4.829082E-6*T**3
 +3778006*T**(-1);  1600.00 Y
 -157569.646+1280.829151*T-191.2627736*T*LN(T)+81.61687E-3*T**2
 -8.61653E-6*T**3+27738456*T**(-1);  2100.00 N !
 
 FUNCTION GHCPRB 200 200+2*T+GHSERRB; 2100 N !
 
 FUNCTION GFCCRB 200 200+1.3*T+GHSERRB; 2100 N !
$ -------------------------------------

$ Re
$ -------------------------------------
 FUNCTION GHSERRE 298.15 -7695.279+128.421589*T-24.348*T*LN(T)
 -2.53505E-3*T**2+0.192818E-6*T**3+32915*T**(-1); 1200 Y
 -15775.998+194.667426*T-33.586*T*LN(T)+2.24565E-3*T**2-0.281835E-6*T**3
 +1376270*T**(-1); 2400 Y
 -70882.739+462.110749*T-67.956*T*LN(T)+11.84945E-3*T**2-0.788955E-6*T**3
 +18075200*T**(-1); 3458 Y
 346325.888-1211.371859*T+140.8316548*T*LN(T)-33.764567E-3*T**2
 +1.053726E-6*T**3-134548866*T**(-1); 5000 Y
 -78564.296+346.997842*T-49.519*T*LN(T); 6000 N !

 FUNCTION GLIQRE 298.15 16125.604+122.076209*T-24.348*T*LN(T)
 -2.53505E-3*T**2+0.192818E-6*T**3+32915*T**(-1); 1200 Y
 8044.885+188.322047*T-33.586*T*LN(T)+2.24565E-3*T**2-0.281835E-6*T**3
 +1376270*T**(-1); 2000 Y
 568842.665-2527.838455*T+314.1788975*T*LN(T)-89.39817E-3*T**2
 +3.92854E-6*T**3-163100987*T**(-1); 3458 Y
 -39044.888+335.723691*T-49.519*T*LN(T); 6000 N !

 FUNCTION GBCCRE 298.15 17000-3.7*T+GHSERRE; 6000 N !
 
 FUNCTION GFCCRE 298.15 11000-1.5*T+GHSERRE; 6000 N !
$ -------------------------------------
 
$ Rh
$ -------------------------------------
 FUNCTION GHSERRH  298.15
 -7848.828+132.020923*T-24.0178336*T*LN(T)-3.424186E-3*T**2-0.168032E-6*T**3
 +55846*T**(-1);  1200.00 Y
 -28367.852+305.771019*T-48.3766632*T*LN(T)+9.66345E-3*T**2-1.512774E-6*T**3
 +3348162*T**(-1);  2237.00 Y
 -6237470.481+30151.634226*T-3874.2105805*T*LN(T)+1049.213607E-3*T**2
 -53.978814E-6*T**3+1880362184*T**(-1);  2450.00 Y
 -44863.489+344.889895*T-50.58456*T*LN(T);  2500.00 N !
 
 FUNCTION GBCCRH 298.15 19000-4.7*T+GHSERRH; 2500 N !
 
 FUNCTION GHCPRH 298.15 3000-0.5*T+GHSERRH; 2500 N !
 
 FUNCTION GLIQRH   298.15
 11244.082+125.099593*T-24.0178336*T*LN(T)-3.424186E-3*T**2-0.168032E-6*T**3
 +55846*T**(-1);   700.00 Y
 35898.508-147.926418*T+15.6492377*T*LN(T)-28.665357E-3*T**2+2.100572E-6*T**3
 -2638940*T**(-1);  2237.00 Y
 -18208.54+332.974832*T-50.58456*T*LN(T);  2500.00 N !
$ -------------------------------------
 
$ Ru
$ -------------------------------------
 FUNCTION GHSERRU  298.15
 -7561.873+127.866233*T-22.9143287*T*LN(T)-4.062566E-3*T**2+0.17641E-6*T**3
 +56377*T**(-1);  1500.00 Y
 -59448.103+489.516214*T-72.3241219*T*LN(T)+18.726245E-3*T**2-1.952433E-6*T**3
 +11063885*T**(-1);  2607.00 Y
 -38588773.031+168610.517401*T-21329.7050475*T*LN(T)+5221.638997E-3*T**2
 -240.245985E-6*T**3+1308.2992629E7*T**(-1);  2740.00 Y
 -55768.304+364.482314*T-51.8816*T*LN(T);  4500.00 N !
 
 FUNCTION GBCCRU 298.15 21500-5.05*T+GHSERRU; 4500 N !
 
 FUNCTION GFCCRU 298.15 12500-2.4*T+GHSERRU; 4500 N !
 
 FUNCTION GLIQRU   298.15
 19918.743+119.467485*T-22.9143287*T*LN(T)-4.062566E-3*T**2+0.17641E-6*T**3
 +56377*T**(-1);   800.00 Y
 50827.232-179.818561*T+19.539341*T*LN(T)-26.524167E-3*T**2+1.667839E-6*T**3
 -3861125*T**(-1);  2607.00 Y
 -17161.807+349.673561*T-51.8816*T*LN(T);  4500.00 N !
$ -------------------------------------
 
$ S
$ -------------------------------------
 FUNCTION GHSERS   298.15
 -5198.294+53.913855*T-10.726*T*LN(T)
 -27.3801E-3*T**2+8.179537E-6*T**3; 368.3 Y
 -6475.706+94.182332*T-17.8693298*T*LN(T)-10.936877E-3*T**2+1.406467E-6*T**3
 +36871*T**(-1); 1300 Y
 -12485.546+188.304687*T-32*T*LN(T); 1301 N !
  
 FUNCTION GLIQS    298.15
 -4196.575+85.63027*T-17.413*T*LN(T)
 -9.93935E-3*T**2-0.070062E-6*T**3+1250*T**(-1); 335 Y
 1790361.982-44195.451432*T+7511.6194258*T*LN(T)-13985.517511E-3*T**2
 +4838.738601E-6*T**3-79880891*T**(-1); 388.36 Y
 -876313.954+23366.872986*T-4028.756*T*LN(T)+7954.595E-3*T**2
 -2908.513333E-6*T**3+33980035*T**(-1); 432.25 Y
 454088.687-7814.670231*T+1237.001*T*LN(T)-1560.7295E-3*T**2+359.883667E-6*T**3
 -31765395*T**(-1); 500 Y
 18554.561-144.895285*T+16.535*T*LN(T)-45.4119E-3*T**2+8.327402E-6*T**3
 -2705030*T**(-1); 700 Y
 21243.126-113.298877*T+9.944*T*LN(T)-28.8384E-3*T**2+3.791365E-6*T**3
 -3507570*T**(-1); 900 Y
 16117.849-32.79523*T-2.425*T*LN(T)-17.12545E-3*T**2+1.84974E-6*T**3
 -3215170*T**(-1); 1300 Y
 -6461.814+175.590536*T-32*T*LN(T); 1301 N !
 
 FUNCTION GBCCS 298.15 105000+GHSERS; 1301 N !
 
 FUNCTION GFCCS 298.15 105000+GHSERS; 1301 N !
$ -------------------------------------
 
$ Sb
$ -------------------------------------
 FUNCTION GHSERSB  298.15
 -9242.858+156.154689*T-30.5130752*T*LN(T)+7.748768E-3*T**2-3.003415E-6*T**3
 +100625*T**(-1);   903.78 Y
 -11738.83+169.485872*T-31.38*T*LN(T)+1616.849E24*T**(-9);  2000.00 N !
 
 FUNCTION GLIQSB 298.15 19822.328-21.923164*T-174.847E-22*T**7+GHSERSB; 903.78 Y
 8175.359+147.455986*T-31.38*T*LN(T);  2000.00 N !
 
 FUNCTION GFCCSB 298.15 19874-13.7*T+GHSERSB; 2000 N !
 
 FUNCTION GBCCSB 298.15 19874-15.1*T+GHSERSB; 2000 N !
 
 FUNCTION GHCPSB 298.15 19874-13*T+GHSERSB; 2000 N !
$ -------------------------------------
 
$ Sc
$ -------------------------------------
 FUNCTION GHSERSC  298.15
 -8689.547+153.48097*T-28.1882*T*LN(T)+3.21892E-3*T**2-1.64531E-6*T**3
 +72177*T**(-1);   800.00 Y
 -7511.295+132.759582*T-24.9132*T*LN(T)-0.573295E-3*T**2-0.859345E-6*T**3;
 1608.00 Y
 261143.04-1817.922454*T+241.4410508*T*LN(T)-117.529396E-3*T**2+8.7398E-6*T**3
 -50607159*T**(-1);  2000.00 Y
 -30515.246+286.474338*T-44.2249*T*LN(T);  3200.00 N !
 
 FUNCTION GBCCSC   298.15
 -6709.819+152.456835*T-28.1882*T*LN(T)+3.21892E-3*T**2-1.64531E-6*T**3
 +72177*T**(-1);   800.00 Y
 -5531.567+131.735447*T-24.9132*T*LN(T)-0.573295E-3*T**2-0.859345E-6*T**3;
 1000.00 Y
 230161.408-2004.054685*T+276.7666402*T*LN(T)-167.120107E-3*T**2
 +15.637371E-6*T**3-33783257*T**(-1);  1608.00 Y
 -25928.011+283.642312*T-44.2249*T*LN(T);  3200.00 N !
 
 FUNCTION GLIQSC   298.15
 6478.66+45.427539*T-10.7967803*T*LN(T)-20.636524E-3*T**2+2.13106E-6*T**3
 -158106*T**(-1);  1608.00 Y
 -11832.111+275.871695*T-44.2249*T*LN(T);  3200.00 N !

 FUNCTION GFCCSC 298.15 5000+GHSERSC; 3200 N !
$ -------------------------------------
 
$ Se
$ -------------------------------------
 FUNCTION GHSERSE  298.15
 -9376.371+174.205877*T-33.6527*T*LN(T)+24.24314E-3*T**2-15.318461E-6*T**3
 +102249*T**(-1);   494.00 Y
 -37546.134+507.111538*T-81.2006585*T*LN(T)+37.144892E-3*T**2-5.611026E-6*T**3
 +2614263*T**(-1);   800.00 Y
 -12193.47+197.770166*T-35.1456*T*LN(T);  1000.00 N !
 
 FUNCTION GLIQSE   298.15
 50533.347-1178.288242*T+194.1074389*T*LN(T)-390.268991E-3*T**2
 +119.219297E-6*T**3-2224398*T**(-1);   494.00 Y
 -5228.304+183.72559*T-35.1456*T*LN(T);  1000.00 N !
$ -------------------------------------
 
$ Si
$ -------------------------------------
 FUNCTION GHSERSI  298.15
 -8162.609+137.236859*T-22.8317533*T*LN(T)-1.912904E-3*T**2-0.003552E-6*T**3
 +176667*T**(-1);  1687.00 Y
 -9457.642+167.281367*T-27.196*T*LN(T)-420.369E28*T**(-9);  3600.00 N !
 
 FUNCTION GLIQSI 298.15 50696.36-30.099439*T+209.307E-23*T**7+GHSERSI; 1687 Y
 40370.523+137.722298*T-27.196*T*LN(T);  3600.00 N !
 
 FUNCTION GBCCSI 298.15 47000-22.5*T+GHSERSI; 3600 N !
 
 FUNCTION GFCCSI 298.15 51000-21.8*T+GHSERSI; 3600 N !
 
 FUNCTION GHCPSI 298.15 49200-20.8*T+GHSERSI; 3600 N !
$ -------------------------------------
 
$ Sm
$ -------------------------------------
 FUNCTION GHSERSM  298.15
 -3872.013-32.10748*T-1.6485*T*LN(T)-50.254E-3*T**2+10.10345E-6*T**3
 -82168*T**(-1);   700.00 Y
 -50078.215+627.869894*T-102.665*T*LN(T)+47.4522E-3*T**2-7.538383E-6*T**3
 +3861770*T**(-1);  1190.00 Y
 289719.819-2744.509764*T+381.4198202*T*LN(T)-254.986338E-3*T**2
 +27.512152E-6*T**3-40102102*T**(-1);  1345.00 Y
 -23056.079+282.194375*T-50.208*T*LN(T);  2100.00 N !
 
 FUNCTION GHCPSM 298.15 69.977-0.069491*T+GHSERSM; 2100 N !
 
 FUNCTION GBCCSM   298.15
 -4368.72+55.972523*T-16.9298494*T*LN(T)-25.446016E-3*T**2+3.579527E-6*T**3
 +94209*T**(-1);  1190.00 Y
 -15957.862+253.121044*T-46.9445*T*LN(T);  1345.00 Y
 111191.653-624.680805*T+71.6856914*T*LN(T)-47.314968E-3*T**2+3.329865E-6*T**3
 -24870276*T**(-1);  2100.00 N !
 
 FUNCTION GLIQSM   298.15
 3468.783+20.117456*T-11.6968284*T*LN(T)-32.418177E-3*T**2+4.544272E-6*T**3
 +23528*T**(-1);  1190.00 Y
 -11728.229+273.487076*T-50.208*T*LN(T);  2100.00 N !
$ -------------------------------------
 
$ Sn
$ -------------------------------------
 FUNCTION GHSERSN  100.00
 -7958.517+122.765451*T-25.858*T*LN(T)+0.51185E-3*T**2-3.192767E-6*T**3
 +18440*T**(-1);   250.00 Y
 -5855.135+65.443315*T-15.961*T*LN(T)-18.8702E-3*T**2+3.121167E-6*T**3
 -61960*T**(-1);   505.078 Y
 2524.724+4.005269*T-8.2590486*T*LN(T)-16.814429E-3*T**2+2.623131E-6*T**3
 -1081244*T**(-1)-123.07E23*T**(-9);   800.00 Y
 -8256.959+138.99688*T-28.4512*T*LN(T)-123.07E23*T**(-9);  3000.00 N !
 
 FUNCTION GLIQSN 100 7103.092-14.087767*T+147.031E-20*T**7+GHSERSN; 505.078 Y
 9496.31-9.809114*T-8.2590486*T*LN(T)-16.814429E-3*T**2+2.623131E-6*T**3
 -1081244*T**(-1);   800.00 Y
 -1285.372+125.182498*T-28.4512*T*LN(T);  3000.00 N !
 
 FUNCTION GFCCSN 100 5510-8.46*T+GHSERSN; 3000 N !
  
 FUNCTION GHCPSN 100 3900-7.646*T+GHSERSN; 3000 N !
 
 FUNCTION GBCCSN 100 4400-6*T+GHSERSN; 3000 N !
$ -------------------------------------
 
$ Sr
$ -------------------------------------
 FUNCTION GHSERSR  298.15
 -7532.367+107.183879*T-23.905*T*LN(T)-4.61225E-3*T**2-0.167477E-6*T**3
 -2055*T**(-1);   820.00 Y
 -13380.102+153.196104*T-30.0905432*T*LN(T)-3.251266E-3*T**2+0.184189E-6*T**3
 +850134*T**(-1);  3000.00 N !
 
 FUNCTION GBCCSR   298.15
 -6779.234+116.583654*T-25.6708365*T*LN(T)-3.126762E-3*T**2+0.22965E-6*T**3
 +27649*T**(-1);   820.00 Y
 -6970.594+122.067301*T-26.57*T*LN(T)-1.9493E-3*T**2-0.017895E-6*T**3
 +16495*T**(-1);  1050.00 Y
 8168.357+0.423037*T-9.7788593*T*LN(T)-9.539908E-3*T**2+0.520221E-6*T**3
 -2414794*T**(-1);  3000.00 N !
 
 FUNCTION GLIQSR   298.15
 2194.997-10.118994*T-5.0668978*T*LN(T)-31.840595E-3*T**2+4.981237E-6*T**3
 -265559*T**(-1);  1050.00 Y
 -10855.29+213.406219*T-39.463*T*LN(T);  3000.00 N !
 
 FUNCTION GHCPSR 298.15 250+0.7*T+GHSERSR; 3000 N !
$ -------------------------------------
 
$ Ta
$ -------------------------------------
 FUNCTION GHSERTA  298.15
 -7285.889+119.139857*T-23.7592624*T*LN(T)-2.623033E-3*T**2+0.170109E-6*T**3
 -3293*T**(-1);  1300.00 Y
 -22389.955+243.88676*T-41.137088*T*LN(T)+6.167572E-3*T**2-0.655136E-6*T**3
 +2429586*T**(-1);  2500.00 Y
 229382.886-722.59722*T+78.5244752*T*LN(T)-17.983376E-3*T**2+0.195033E-6*T**3
 -93813648*T**(-1);  3290.00 Y
 -1042384.014+2985.491246*T-362.1591318*T*LN(T)+43.117795E-3*T**2
 -1.055148E-6*T**3+554714342*T**(-1);  6000.00 N !
 
 FUNCTION GLIQTA   298.15
 21875.086+111.561128*T-23.7592624*T*LN(T)-2.623033E-3*T**2+0.170109E-6*T**3
 -3293*T**(-1);  1000.00 Y
 43884.339-61.981795*T+0.0279523*T*LN(T)-12.330066E-3*T**2+0.614599E-6*T**3
 -3523338*T**(-1);  3290.00 Y
 -6314.543+258.110873*T-41.84*T*LN(T);  6000.00 N !
 
 FUNCTION GFCCTA 298.15 16000+1.7*T+GHSERTA; 6000 N !
 
 FUNCTION GHCPTA 298.15 12000+2.4*T+GHSERTA; 6000 N !
$ -------------------------------------
 
$ Tb
$ -------------------------------------
 FUNCTION GHSERTB  298.15
 -20842.158+409.309555*T-77.5006*T*LN(T)+83.2265E-3*T**2-25.672833E-6*T**3
 +562430*T**(-1);   600.00 Y
 -8772.606+102.61162*T-25.8659*T*LN(T)-2.757005E-3*T**2-0.805838E-6*T**3
 +172355*T**(-1);  1200.00 Y
 -7944.942+101.7776*T-25.9584*T*LN(T)-1.676335E-3*T**2-1.067632E-6*T**3;
 1562.00 Y
 -265240.309+1456.042685*T-200.2156949*T*LN(T)+41.615159E-3*T**2
 -2.044697E-6*T**3+65043790*T**(-1);  3000.00 N !
 
 FUNCTION GBCCTB   298.15
 -16674.323+406.656848*T-77.5006*T*LN(T)+83.2265E-3*T**2-25.672833E-6*T**3
 +562430*T**(-1);   600.00 Y
 -4604.771+99.958913*T-25.8659*T*LN(T)-2.757005E-3*T**2-0.805838E-6*T**3
 +172355*T**(-1);  1200.00 Y
 633060.245-5157.777795*T+706.5805957*T*LN(T)-373.763517E-3*T**2
 +34.100235E-6*T**3-103233571*T**(-1);  1562.00 Y
 -23398.029+257.388486*T-46.4842*T*LN(T);  3000.00 N !
 
 FUNCTION GLIQTB   298.15
 3945.831+29.867521*T-14.252646*T*LN(T)-20.466105E-3*T**2+2.17475E-6*T**3
 -160724*T**(-1);  1562.00 Y
 -13247.649+251.16889*T-46.4842*T*LN(T);  3000.00 N !
$ -------------------------------------
 
$ Tc
$ -------------------------------------
 FUNCTION GHSERTC  298.15
 -7947.794+132.5101*T-24.3394*T*LN(T)-2.954747E-3*T**2+63855*T**(-1);  2430.00 Y
 -47759.99+318.286*T-47*T*LN(T)+663.829E30*T**(-9);  4000.00 N !
 
 FUNCTION GFCCTC 298.15 10000-1.5*T+GHSERTC; 4000 N !
 
 FUNCTION GBCCTC 298.15 18000-4.5*T+GHSERTC; 4000 N !
 
 FUNCTION GLIQTC 298.15 30402.134-12.313*T-962.385E-24*T**7+GHSERTC; 2430 Y
 -12221.9+303.7538*T-47*T*LN(T);  4000.00 N !
$ -------------------------------------
 
$ Te
$ -------------------------------------
 FUNCTION GHSERTE  298.15
 -10544.679+183.372894*T-35.6687*T*LN(T)+15.83435E-3*T**2-5.240417E-6*T**3
 +155015*T**(-1);   722.66 Y
 9160.595-129.265373*T+13.004*T*LN(T)-36.2361E-3*T**2+5.006367E-6*T**3
 -1286810*T**(-1);  1150.00 Y
 -12781.349+174.901226*T-32.5596*T*LN(T);  1600.00 N !

 FUNCTION GLIQTE   298.15
 -17554.731+685.8776386*T-126.318*T*LN(T)+221.9435E-3*T**2-94.2075E-6*T**3
 +827930*T**(-1);   626.49 Y
 -3165763.484+46756.3570347*T-7196.41*T*LN(T)+7097.75E-3*T**2
 -1306.928333E-6*T**3+258051000*T**(-1);   722.66 Y
 180326.959-1500.5790943*T+202.743*T*LN(T)-142.016E-3*T**2+16.129733E-6*T**3
 -24238450*T**(-1);  1150.00 Y
 6328.687+148.7082987*T-32.5596*T*LN(T);  1600.00 N !
$ -------------------------------------
 
$ Th
$ -------------------------------------
 FUNCTION GHSERTH  298.15
 -7732.08+116.273975*T-24.841*T*LN(T)-2.36725E-3*T**2-0.52883E-6*T**3
 +13010*T**(-1);  1633.00 Y
 -37352.871+236.906118*T-39.107*T*LN(T)-3.58025E-3*T**2+0.236893E-6*T**3
 +7981000*T**(-1);  2900.00 Y
 -33353.313+283.231045*T-46.024*T*LN(T);  4000.00 N !
 
 FUNCTION GBCCTH   298.15
 -2321.06+133.531195*T-28.244*T*LN(T)+0.43775E-3*T**2-0.53048E-6*T**3
 +91190*T**(-1);  1633.00 Y
 -115978.348+800.909049*T-116.453*T*LN(T)+30.98E-3*T**2-2.536883E-6*T**3
 +27512600*T**(-1);  2023.00 Y
 -33602.796+208.774709*T-35.813*T*LN(T)-3.46655E-3*T**2+0.166067E-6*T**3
 +11876950*T**(-1);  3600.00 Y
 -34333.615+283.181494*T-46.024*T*LN(T);  4000.00 N !
 
 FUNCTION GLIQTH   298.15
 5031.109+110.886346*T-24.987*T*LN(T)-1.68345E-3*T**2-0.909067E-6*T**3
 +10865*T**(-1);  1499.80 Y
 -15602.847+127.657716*T-24.03*T*LN(T)-13.6421E-3*T**2+1.210117E-6*T**3
 +7111100*T**(-1);  2014.50 Y
 -17273.382+275.001274*T-46.024*T*LN(T);  4000.00 N !
$ -------------------------------------
 
$ Ti
$ -------------------------------------
 FUNCTION GHSERTI  298.15
 -8059.921+133.615208*T-23.9933*T*LN(T)-4.777975E-3*T**2+0.106716E-6*T**3
 +72636*T**(-1);   900.00 Y
 -7811.815+132.988068*T-23.9887*T*LN(T)-4.2033E-3*T**2-0.090876E-6*T**3
 +42680*T**(-1);  1155.00 Y
 908.837+66.976538*T-14.9466*T*LN(T)-8.1465E-3*T**2+0.202715E-6*T**3
 -1477660*T**(-1);  1941.00 Y
 -124526.786+638.806871*T-87.2182461*T*LN(T)+8.204849E-3*T**2-0.304747E-6*T**3
 +36699805*T**(-1);  4000.00 N !
 
 FUNCTION GBCCTI   298.15
 -1272.064+134.71418*T-25.5768*T*LN(T)-0.663845E-3*T**2-0.278803E-6*T**3
 +7208*T**(-1);  1155.00 Y
 6667.385+105.366379*T-22.3771*T*LN(T)+1.21707E-3*T**2-0.84534E-6*T**3
 -2002750*T**(-1);  1941.00 Y
 26483.26-182.426471*T+19.0900905*T*LN(T)-22.00832E-3*T**2+1.228863E-6*T**3
 +1400501*T**(-1);  4000.00 N !
 
 FUNCTION GLIQTI   298.15
 4134.494+126.63427*T-23.9933*T*LN(T)-4.777975E-3*T**2+0.106716E-6*T**3
 +72636*T**(-1);   900.00 Y
 4382.601+126.00713*T-23.9887*T*LN(T)-4.2033E-3*T**2-0.090876E-6*T**3
 +42680*T**(-1);  1155.00 Y
 13103.253+59.9956*T-14.9466*T*LN(T)-8.1465E-3*T**2+0.202715E-6*T**3
 -1477660*T**(-1);  1300.00 Y
 369519.198-2554.0225*T+342.059267*T*LN(T)-163.409355E-3*T**2+12.457117E-6*T**3
 -67034516*T**(-1);  1941.00 Y
 -19887.066+298.7367*T-46.29*T*LN(T);  4000.00 N !
 
 FUNCTION GFCCTI 298.15 6000-0.1*T+GHSERTI; 4000 N !
$ -------------------------------------
 
$ Tl
$ -------------------------------------
 FUNCTION GHSERTL  200.00
 -8104.038+107.140405*T-25.2274*T*LN(T)-3.3063E-3*T**2-0.121807E-6*T**3
 +42058*T**(-1);   577.00 Y
 -15406.859+196.771926*T-38.4130658*T*LN(T)+5.228106E-3*T**2-0.519136E-6*T**3
 +729665*T**(-1);  1800.00 Y
 -4885.034+106.361006*T-25.8437*T*LN(T)-0.83662E-3*T**2+0.000009E-6*T**3
 -612570*T**(-1);  1801.00 N !
 
 FUNCTION GBCCTL   200.00
 -9194.493+150.019517*T-33.0508*T*LN(T)+17.2318E-3*T**2-10.115933E-6*T**3
 +82153*T**(-1);   577.00 Y
 -41836.403+482.633817*T-79.2926704*T*LN(T)+26.042993E-3*T**2-2.359101E-6*T**3
 +3507810*T**(-1);  1800.00 Y
 -623.343+101.120182*T-25.8437*T*LN(T)-0.83662E-3*T**2+0.000009E-6*T**3
 -612570*T**(-1);  1801.00 N !
 
 FUNCTION GLIQTL   200.00
 -946.623+0.755649*T-7.44455*T*LN(T)-44.350292E-3*T**2+14.248046E-6*T**3
 -54228*T**(-1);   577.00 Y
 -614.74+98.472609*T-25.8437*T*LN(T)-0.83662E-3*T**2+0.000009E-6*T**3
 -612570*T**(-1);  1801 N !
 
 FUNCTION GFCCTL 200 310+GHSERTL; 1801 N !
$ -------------------------------------
 
$ -------------------------------------
$ Tm
$ -------------------------------------
 FUNCTION GHSERTM   298.15
 -10016.715+151.037648*T-34.3664974*T*LN(T)+12.110965E-3*T**2-3.831156E-6*T**3
 +95982*T**(-1);   700.00 Y
 -14701.965+147.957496*T-32.1951269*T*LN(T)+0.444753E-3*T**2-0.396694E-6*T**3
 +1091664*T**(-1);  1600.00 Y
 -8669.227+97.98144*T-25.1816969*T*LN(T)-3.384563E-3*T**2;  1818.00 Y
 727125.608-4147.400632*T+534.082763*T*LN(T)-190.93039E-3*T**2
 +11.689185E-6*T**3-180382220*T**(-1);  2300.00 N !
 
 FUNCTION GLIQTM    298.15
 3182.534+144.479977*T-34.3664974*T*LN(T)+12.110965E-3*T**2-3.831156E-6*T**3
 +95982*T**(-1);   600.00 Y
 22640.028-126.738485*T+6.8744933*T*LN(T)-25.487085E-3*T**2+2.288172E-6*T**3
 -1585412*T**(-1);  1818.00 Y
 -10090.305+214.184413*T-41.37976*T*LN(T);  2300.00 N !
$ -------------------------------------
 
$ -------------------------------------
$ U
$ -------------------------------------
 FUNCTION GHSERU   298.15
 -8407.734+130.955151*T-26.9182*T*LN(T)+1.25156E-3*T**2-4.42605E-6*T**3
 +38568*T**(-1);   955.00 Y
 -22521.8+292.121093*T-48.66*T*LN(T);  3000.00 N !
 
 FUNCTION GBCCU    298.15
 -752.767+131.5381*T-27.5152*T*LN(T)-8.35595E-3*T**2+0.967907E-6*T**3
 +204611*T**(-1);  1049.00 Y
 -4698.365+202.685635*T-38.2836*T*LN(T);  3000.00 N !
 
 FUNCTION GLIQU 298.15 12355.5-10.3239*T+GHSERU; 3000 N !

 FUNCTION GFCCU 298.15 5000+GHSERU; 3000 N !

 FUNCTION GHCPU    298.15  +4247.233+131.5301*T
 -27.5152*T*LN(T)-.00835595*T**2+9.67907E-07*T**3+204611*T**(-1);  
 1049.00 Y
 +301.635+202.677635*T-38.2836*T*LN(T);  2500.00 N !
$ -------------------------------------
 
$ V
$ -------------------------------------
 FUNCTION GHSERV   298.15
 -7930.43+133.346053*T-24.134*T*LN(T)-3.098E-3*T**2+0.12175E-6*T**3
 +69460*T**(-1);   790.00 Y
 -7967.842+143.291093*T-25.9*T*LN(T)+0.0625E-3*T**2-0.68E-6*T**3;  2183.00 Y
 -41689.864+321.140783*T-47.43*T*LN(T)+644.389E29*T**(-9);  4000.00 N !
 
 FUNCTION GLIQV 298.15 20764.117-9.455552*T-519.136E-24*T**7+GHSERV; 2183 Y
 -19617.51+311.055983*T-47.43*T*LN(T);  4000.00 N !
 
 FUNCTION GFCCV 298.15 7500+1.7*T+GHSERV; 4000 N !
 
 FUNCTION GHCPV 298.15 4000+2.4*T+GHSERV; 4000 N !
$ -------------------------------------
 
$ W
$ -------------------------------------
 FUNCTION GHSERW   298.15
 -7646.311+130.4*T-24.1*T*LN(T)-1.936E-3*T**2+0.207E-6*T**3+44500*T**(-1)
 -0.0533E-9*T**4;  3695.00 Y
 -82868.801+389.362335*T-54*T*LN(T)+1528.621E30*T**(-9);  6000.00 N !
 
 FUNCTION GLIQW 298.15 52160.584-14.10999*T-2713.468E-27*T**7+GHSERW; 3695 Y
 -30436.051+375.175*T-54*T*LN(T);  6000.00 N !
 
 FUNCTION GFCCW 298.15 19300+0.63*T+GHSERW; 6000 N !
 
 FUNCTION GHCPW 298.15 14750+GHSERW; 6000 N !
$ -------------------------------------
 
$ Y
$ -------------------------------------
 FUNCTION GHSERY 100 -8011.09379+128.572856*T-25.6656992*T*LN(T)
         -1.75716414E-3*T**2-4.17561786E-7*T**3+26911.509*T**(-1); 1000 Y
    -7179.74574+114.497104*T-23.4941827*T*LN(T)-3.8211802E-3*T**2
         -8.2534534E-8*T**3; 1795.15 Y
    -67480.7761+382.124727*T-56.9527111*T*LN(T)+2.31774379E-3*T**2
         -7.22513088E-8*T**3+18077162.6*T**(-1); 3700 N !

 FUNCTION GBCCY  100 -833.658863+123.667346*T-25.5832578*T*LN(T)
         -2.37175965E-3*T**2+9.10372497E-9*T**3+27340.0687*T**(-1); 1000 Y
    -1297.79829+134.528352*T-27.30384768*T*LN(T)-5.41757644E-4*T**2
         -3.05012175E-7*T**3; 1795.15 Y
    15389.4975+0.981325399*T-8.88296647*T*LN(T)-9.04576576E-3*T**2
         +4.02944768E-7*T**3-2542575.96*T**(-1); 3700 N !

 FUNCTION GLIQY  100 2098.50738+119.418730*T-24.6467508*T*LN(T)
         -3.47023463E-3*T**2-8.12981167E-7*T**3+23713.7332*T**(-1); 1000 Y
    7386.44846+19.4520171*T-9.06816270*T*LN(T)-1.89533369E-2*T**2
         +1.75953270E-6*T**3; 1795.15 Y
    -12976.5957+257.400783*T-43.0952000*T*LN(T); 3700 N !

 FUNCTION GFCCY 100 6000+GHSERY; 3700 N !
$ -------------------------------------
 
$ Yb
$ -------------------------------------
 FUNCTION GHSERYB  298.15
 -9370.941+189.327664*T-40.0791*T*LN(T)+42.27115E-3*T**2-22.242E-6*T**3;
  553.00 Y
 -8192.154+121.065655*T-26.7591*T*LN(T)-2.56065E-3*T**2;  1033.00 Y
 16034.89-89.478241*T+2.7623966*T*LN(T)-17.961331E-3*T**2+1.421719E-6*T**3
 -3631462*T**(-1);  2000.00 N !
 
 FUNCTION GBCCYB   298.15
 -965.99-21.293677*T-3.8534432*T*LN(T)-30.009694E-3*T**2+4.743871E-6*T**3
 -334650*T**(-1);  1033.00 Y
 -13368.113+188.313864*T-36.1079*T*LN(T);  1097.00 Y
 -3911.847+113.174165*T-25.7402233*T*LN(T)-4.743348E-3*T**2+0.363044E-6*T**3
 -1553668*T**(-1);  2000.00 N !
 
 FUNCTION GLIQYB   298.15
 7030.788-40.615571*T-1.8061816*T*LN(T)-32.50938E-3*T**2+5.136665E-6*T**3
 -370554*T**(-1);  1033.00 Y
 -6445.835+186.690398*T-36.7774*T*LN(T);  2000.00 N !

 FUNCTION GHCPYB 298.15 5000+GHSERYB; 2000 N !
$ -------------------------------------
 
$ Zn
$ -------------------------------------
 FUNCTION GHSERZN  298.15
 -7285.787+118.470069*T-23.701314*T*LN(T)-1.712034E-3*T**2-1.264963E-6*T**3;
  692.677 Y
 -11070.546+172.345644*T-31.38*T*LN(T)+470.47E24*T**(-9);  1700.00 N !

 FUNCTION GHCPZN 298.15 2969.82-1.56968*T+GHSERZN; 1700 N !
 
 FUNCTION GLIQZN 298.15 7157.222-10.29305*T-358.949E-21*T**7+GHSERZN; 692.677 Y
 -3620.385+161.60854*T-31.38*T*LN(T); 1700 N !
 
 FUNCTION GFCCZN 298.15 2969.82-1.56968*T+GHSERZN; 1700 N !
 
 FUNCTION GBCCZN 298.15 2886.96-2.5104*T+GHSERZN; 1700 N !
$ -------------------------------------
 
$ Zr
$ -------------------------------------
 FUNCTION GHSERZR  130.00
 -7827.595+125.64905*T-24.1618*T*LN(T)-4.37791E-3*T**2+34971*T**(-1);  2128.00 Y
 -26085.921+262.724183*T-42.144*T*LN(T)-1342.896E28*T**(-9);  6000.00 N !
 
 FUNCTION GBCCZR   298.15
 -525.539+124.9457*T-25.607406*T*LN(T)-0.340084E-3*T**2-0.009729E-6*T**3
 +25233*T**(-1)-0.076143E-9*T**4;  2128.00 Y
 -30705.955+264.284163*T-42.144*T*LN(T)+1276.058E29*T**(-9);  6000.00 N !
 
 FUNCTION GLIQZR 298.15 18147.69-9.080812*T+1627.5E-25*T**7+GHSERZR; 2128 Y
 -8281.26+253.812609*T-42.144*T*LN(T);  6000.00 N !
 
 FUNCTION GFCCZR 298.15 7600-0.9*T+GHSERZR; 6000 N !
$ -------------------------------------


$ ====================================
$ Data for the elements as PARAMETER statements
$ ====================================

$ Ag
$ -------------------------------------
 PARAMETER G(FCC_A1,AG:VA;0) 298.15 GHSERAG; 3000 N !
 
 PARAMETER G(HCP_A3,AG:VA;0) 298.15 GHCPAG; 3000 N !
 
 PARAMETER G(BCC_A2,AG:VA;0) 298.15 GBCCAG; 3000 N !
 
 PARAMETER G(LIQUID,AG;0) 298.15 GLIQAG; 3000 N !

$ Source of data: Assessment of the Ag-Al system
$ S S Lim, P L Rossiter and J W Tibballs; CALPHAD, 1995, 19(2),
$ 131-142. "Assessment of the Al-Ag binary phase diagram"
 PARAMETER G(CUB_A13,AG:VA;0) 298.15 3400-1.05*T+GHSERAG; 3000 N !

$ Oh, Shim, Lee and Lee
$ J. Alloys Compounds, 1996, 238, 155-66
$ A thermodynamic study on the Ag-Sb-Sn system
 PARAMETER G(BCT_A5,AG;0) 298.15 4184.1+GHSERAG; 3000 N !

$ Added by atd 12/3/2004 for Ag-Zn system
 PARAMETER G(HCP_ZN,AG:VA;0) 298.15 400+0.3*T+GHSERAG; 3000 N !
$ -------------------------------------
 
$ Al
$ -------------------------------------
 PARAMETER G(FCC_A1,AL:VA;0) 298.15 GHSERAL; 2900 N !
 
 PARAMETER G(HCP_A3,AL:VA;0) 298.15 GHCPAL; 2900 N !
 
$ Introduced for version 4.1 of database
 PARAMETER G(HCP_ZN,AL:VA;0) 298.15 5481-1.8*T+GHSERAL; 2900 N !
 
 PARAMETER G(CBCC_A12,AL:VA;0) 298.15 10083.4-4.813*T+GHSERAL; 2900 N !
 
 PARAMETER G(BCC_A2,AL:VA;0) 298.15 GBCCAL; 2900 N !
 
 PARAMETER G(CUB_A13,AL:VA;0) 298.15 10920.44-4.8116*T+GHSERAL; 2900 N !
 
 PARAMETER G(LIQUID,AL;0) 298.15 GLIQAL; 2900 N !

$ From COST507 database
 PARAMETER G(BCT_A5,AL;0) 298.15 10083-4.813*T+GHSERAL; 2900 N !
 
$ From COST507 database
 PARAMETER G(DIAMOND_A4,AL;0) 298.15 30*T+GHSERAL; 2900 N !
$ -------------------------------------
 
$ Am
$ -------------------------------------
 PARAMETER G(DHCP,AM;0) 298.15 GHSERAM; 3000 N !
 
 PARAMETER G(FCC_A1,AM:VA;0) 298.15 GFCCAM; 3000 N !
 
 PARAMETER G(BCC_A2,AM:VA;0) 298.15 GBCCAM; 3000 N !
 
 PARAMETER G(LIQUID,AM;0) 298.15 GLIQAM; 3000 N !
$ -------------------------------------
 
$ As
$ -------------------------------------
 PARAMETER G(RHOMBOHEDRAL_A7,AS;0)  298.15 GHSERAS; 1200 N !
 
 PARAMETER G(LIQUID,AS;0) 298.15 GLIQAS; 1200 N !
 
 PARAMETER G(FCC_A1,AS:VA;0) 298.15 GFCCAS; 1200 N !
 
 PARAMETER G(BCC_A2,AS:VA;0) 298.15 GBCCAS; 1200 N !
 
 PARAMETER G(HCP_A3,AS:VA;0) 298.15 GHCPAS; 1200 N !

 PARAMETER G(RED_P,AS;0) 298.15 5782-3.85466*T+GHSERAS; 1200 N !
$ -------------------------------------
 
$ Au
$ -------------------------------------
 PARAMETER G(FCC_A1,AU:VA;0) 298.15 GHSERAU; 3200 N !
 
 PARAMETER G(HCP_A3,AU:VA;0) 298.15 GHCPAU; 3200 N !
 
 PARAMETER G(BCC_A2,AU:VA;0) 298.15 GBCCAU; 3200 N !
 
 PARAMETER G(LIQUID,AU;0) 298.15 GLIQAU; 3200 N !

 PARAMETER G(DHCP,AU;0) 298.15 5000+GHSERAU; 3200 N !
$ -------------------------------------
 
$ B
$ -------------------------------------
